Repository: Xu-Jinghan/SenseFlow

# SenseFlow

SenseFlow is a measurement-driven, cross-layer framework for evaluating emerging optoelectronic sensors in intelligent vision systems. It models dynamic photodetector non-idealities, sensor-array readout, CIFAR/KITTI task inference, CIM functional non-idealities, and NeuroSim hardware metrics in one workflow.

This repository accompanies **"SenseFlow: A Unified Framework for Evaluating Emerging Optoelectronic Devices in Intelligent Vision Systems"** (DAC 2026, DOI: `10.1145/3770743.3804102`).

## Contents

- `photodetector_model.py`: unified dynamic photodetector model, state updates, current generation, and temporal-noise synthesis.
- `photodetector_array.py`: array-level simulation and readout models.
- `fit_*.py`: extraction of steady-state, transient, drift, and noise parameters from measurements.
- `data/`: small measurement and literature-summary CSV files used by fitting and plotting scripts.
- `NeuroSim-2DInferenceV1.5/NeuroSim-2DInferenceV1.5/`: CIFAR/KITTI pipelines, restoration, DSE, CIM functional simulation, and NeuroSim integration.
- `paper/`: published figure panels and a figure-to-code reproduction index.

Datasets, checkpoints, generated images, logs, cached tensors, and compiled objects are intentionally not included.

## Entry points

Sensor model:

```bash
python simulate_random_square_from_params.py --help
python photodetector_model.py --help
```

CIFAR and sensor/CIM evaluation:

```bash
cd NeuroSim-2DInferenceV1.5/NeuroSim-2DInferenceV1.5
python inference.py --help
python eval_resnet18_sensor_video_sequence.py --help
```

Use `--hardware 0` to isolate sensor/model evaluation and `--hardware 1` to enable CIM functional simulation. NeuroSim PPA evaluation additionally requires compiling `NeuroSIM/`.

KITTI evaluation and restoration:

```bash
python eval_yolo11n_kitti_tracking_sensor.py --help
python train_kitti_restoration_yolo_sensor.py --help
```

KITTI data and Ultralytics weights must be obtained separately under their own terms.

## Paper reproduction

See [`paper/README.md`](paper/README.md) for the figure-by-figure mapping. Published panels are retained as visual references; scripts regenerate outputs into ignored directories.

## Licensing

Original SenseFlow code is released under Apache-2.0. Bundled third-party components retain their own licenses. NeuroSim is distributed under CC BY-NC 4.0 and restricted to non-commercial use; see [`THIRD_PARTY.md`](THIRD_PARTY.md).

## Citation

```bibtex
@inproceedings{xu2026senseflow,
  title     = {SenseFlow: A Unified Framework for Evaluating Emerging Optoelectronic Devices in Intelligent Vision Systems},
  author    = {Xu, Jinghan and Zhang, Ligong and Li, Jiaqi and Wang, Shuhan and Liu, Yizhan and Zhu, Haotong and Qin, Xionghao and Huang, Peng and Zhou, Zheng and Liu, Xiaoyan},
  booktitle = {Proceedings of the 63rd ACM/IEEE Design Automation Conference},
  year      = {2026},
  doi       = {10.1145/3770743.3804102}
}
```

File: data/table1_sn_based_photodetectors.csv
photosensitizer,material_category,structure,D_jones,D_note,rise_time_ms,fall_time_ms,responsivity_AW,responsivity_bias_V,stability,ref,notes
MASnI3 NWs,Sn,Photoconductor,8.80e10,,1500,400,0.47,0,10080 min,35,
CsSnI3 NWs,Sn,Photoconductor,3.85e5,,83.8,243.4,0.054,0,,36,
FASnI3,Sn,Photoconductor,1.9e12,,8700,57000,1.1e5,0.5,,37,
CsSnI3,Sn,Photodiode,1.5e11,,0.35,1.6,0.257,0,>30 min,39,
Cs2SnI6 NCs,Sn,Photoconductor,1.0e13,,1000,1000,130,-5,,44,resp~130 A/W
Cs2SnBr6 SCs,Sn,Photoconductor,2.71e10,,9.52,4.34,,,20 days,45,
Cs2SnI6,Sn,Photoconductor,,,100,100,,,1 month,42,rise_time<100ms;fall_time<100ms
(PEA)2SnI4,Sn,Phototransistor,,,450,10000,1.9e4,-40,,50,rise_time<0.45s;fall_time>10s
(PEA)2SnI4,Sn,Photoconductor,1.92e11,,630,3600,16,0,1500 bending cycles,54,
(PEA)2SnI4,Sn,Phototransistor,1.74e12,,1600,1700,14.57,0,,56,rise_time~1.6s
Graphene/(PEA)2SnI4/MoS2/graphene,Sn,Photodiode,8.09e9,,34,38,1100,3,>1000 s,57,resp_at_0V=0.121 A/W
(PEA)2SnI4-semi-CNTs,Sn,Phototransistor,1.12e17,,825,440,6.3e4,10,,59,
(PEA)2SnI4,Sn,Photoconductor,2.06e11,,370,3050,3.29e3,3,,60,

File: data/table2_bi_based_photodetectors.csv
photosensitizer,material_category,structure,D_jones,D_note,rise_time_ms,fall_time_ms,responsivity_AW,responsivity_bias_V,stability,ref,notes
Cs3Bi2I9 nanoplates,Bi,Photoconductor,1.0e10,~,10.2,37.2,0.0331,10,Moist air for several months,63,
MA3Bi2I9,Bi,Photodiode,1.3e12,,26.81,41.98,0.00176,0,>2 months,64,resp~1.76mA/W
CsBi3I10,Bi,Photoconductor,1.93e11,,0.33,0.38,21.8,1,3 months,65,
CsBi3I10/Si heterojunctions,Bi,Photodiode,1.38e11,,0.073,0.036,0.4921,-1,3 months,66,original_times:73/36us
CsBi3I10/SWCNTs,Bi,Phototransistor,2.46e14,,370,1010,6.0e4,-20,>500 h,67,rise_time<0.37s;fall_time<1.01s
(TMHD)BiBr5SCs,Bi,Photoconductor,,,9.6,10.3,0.1,10,Under 293 C or 175 h in 60+-5% humidity,69,
Cs2AgBiBr6,Bi,Photoconductor,5.66e11,,0.956,0.995,7.01,5,2 weeks in air,73,original_times:956/995us
Cs2AgBiBr6/SnO2 heterojunctions,Bi,Photodiode,2.1e10,,2,,0.11,0,>6 months,74,single_rise_time:2ms
Cs2AgBiBr6,Bi,Photodiode,9.4e12,,,,1.46,0,373 K for 10 h or 3 months in open air,75,
Cs2AgBiBr6,Bi,Photodiode,3.29e12,,0.000017,,0.14,0,Under 150 C or 2300 h in ambient air,76,single_time~17ns

File: data/table3_sb_cu_yb_based_photodetectors.csv
photosensitizer,material_category,structure,D_jones,D_note,rise_time_ms,fall_time_ms,responsivity_AW,responsivity_bias_V,stability,ref,notes
MA3Sb2I9 MSCs,Sb,Photoconductor,1.0e12,~,0.4,0.9,40,5,2 weeks,78,
Cs3Sb2Cl9 NWs,Sb,Photoconductor,1.25e6,,130,230,3616,0,,79,resp~3616 A/W
Cs3Sb2Br9 nanoflakes,Sb,Photoconductor,2.6e12,,24,48,3.8,10,,80,
Cs3Cu2I5,Cu,Photoconductor,6.9e11,,26.2,49.9,0.0649,1,1 month,82,
Cs3Cu2I5/GaN heterojunction,Cu,Photodiode,1.4e12,,0.095,0.13,0.28,0,373 K for 12 h or 1 month,83,original_times:95/130us
CsYbI3 NCs/graphene,Yb,Phototransistor,,,694,4648,2.4e3,0,,84,

File: data/table4_non_perovskite_perovskite_photodetectors.csv
photosensitizer,material_category,substrate,waveband,structure,responsivity_AW,responsivity_note,D_jones,D_note,LDR_dB,LDR_note,rise_time_ms,fall_time_ms,response_time_note,ref,notes
MoS2,2D semiconductor,Flexible,Visible,Photoconductor,5.4e2,,1.0e12,~,,,5.0e2,1.15e3,,143,
InSe,2D semiconductor,Flexible,Visible,Photoconductor,5.6e1,,1.92e11,,,,1.7e2,,approx_single,144,original_response_time:~0.17 s
GaTe,2D semiconductor,Flexible,Visible,Photoconductor,2.403e2,,,,,,4.0e2,5.0e2,,145,
ZnO,oxide semiconductor,Flexible,Ultraviolet,Photoconductor,3.24e0,,2.96e1,,,,1.79e4,4.66e4,,146,
Ga2O3,oxide semiconductor,Flexible,Ultraviolet,Photovoltaic,2.275e1,,8.2e13,,9.76e1,,,,not_reported,147,
MAPbI3,perovskite,Rigid,Visible,Photoconductor,2.48e1,,7.7e12,,,,4.0e0,5.8e0,,148,
MAPbI3,perovskite,Flexible,Infrared,Photoconductor,3.6e-2,,,,,,1.0e2,,lt_single,149,original_response_time:< 0.1 s
MAPbI3,perovskite,Rigid,Infrared,Photovoltaic,1.4e-1,,7.37e11,,1.92e2,,2.7e-5,,single,150,original_response_time:27 ns
MAPbI3,perovskite,Flexible,Infrared,Photovoltaic,4.18e-1,,1.22e13,,,,,,not_reported,151,
MAPbBr3,perovskite,Rigid,Visible,Photoconductor,4.0e3,>,1.0e13,>,,,2.5e-2,,approx_single,152,original_response_time:~25 us
MAPbBr3,perovskite,Flexible,Visible,Photoconductor,5.6e3,,6.59e11,,,,3.2e-3,9.2e-3,,75,
MAPbBr3,perovskite,Rigid,Visible,Photovoltaic,2.6e-1,,1.5e13,,2.56e2,,1.0e-4,,single,71,original_response_time:100 ns
MAPbCl3,perovskite,Rigid,Ultraviolet,Photoconductor,7.0e-2,,1.0e11,>,,,4.3e1,3.7e1,,153,
MAPbCl3,perovskite,Rigid,Ultraviolet,Photovoltaic,1.5e-1,>,6.0e12,~,1.9e2,,1.5e-5,,single,154,original_response_time:15 ns
MAPbCl3,perovskite,Flexible,Ultraviolet,Photovoltaic,3.59e-1,,7.95e12,,,,3.91e0,4.55e0,,155,
CsPbBr3,perovskite,Rigid,Visible,Photoconductor,5.5e1,,9.0e12,,,,4.3e-1,3.1e-1,,156,
CsPbBr3,perovskite,Flexible,Visible,Photoconductor,3.11e1,,,,8.5e1,,1.6e-2,,single,81,original_response_time:16 us
CsPbBr3,perovskite,Rigid,Visible,Photovoltaic,1.0e1,~,1.88e13,,1.727e2,,2.8e-2,2.7e-1,,157,
CsPbBr3,perovskite,Flexible,Visible,Photovoltaic,1.01e1,,9.35e13,,,,,,not_reported,133,
CsPbCl3,perovskite,Rigid,Ultraviolet,Photoconductor,2.11e0,,5.6e12,,5.7e1,,7.7e1,6.3e1,,158,
CsPbCl3,perovskite,Flexible,Ultraviolet,Photoconductor,1.0e6,>,2.0e13,,,,3.0e2,3.5e2,,159,
CsPbCl3,perovskite,Rigid,Ultraviolet,Photovoltaic,1.9e-1,,5.47e12,,,,4.27e-3,1.49e-2,,160,
CsPbCl3,perovskite,Flexible,Ultraviolet,Photovoltaic,1.2e-1,,1.4e13,,1.36e2,,5.0e-2,,approx_single,161,original_response_time:~50 us
Cs2AgBiBr6,perovskite,Rigid,Ultraviolet,Photoconductor,7.01e0,,5.66e11,,,,9.56e-1,9.95e-1,,162,
Cs2AgBiBr6,perovskite,Rigid,Ultraviolet,Photovoltaic,7.5e-2,,1.87e12,,1.0e2,,2.4e-1,2.9e-1,,163,
Cs2AgBiBr6,perovskite,Flexible,Ultraviolet,Photovoltaic,2.3e-1,,1.6e13,,1.778e2,,3.7e-3,3.2e-3,,164,
